Repository: cui-group-ai-catalyst/PtGaInSnZn-HE-IMC

# Figure 3 — Atomic ordering and three-dimensional heterogeneity of the reaction intermediate

This folder reproduces the numerical analyses behind Figure 3 of the manuscript
*Data-Guided Liquid-Metal Synthesis of High-Entropy Intermetallics*. It covers
the automatic atom-column detection, local fast-Fourier-transform (FFT)
analysis, three-dimensional rendering, whole-field periodic-contrast mapping and
layer-/radius-resolved lattice-support quantification of a 4D-STEM multislice
electron ptychography reconstruction of a single reaction-intermediate
nanoparticle.

The layout mirrors the repository convention: `analysis/` holds the computation

File: Figure3/source_data/full_audit_source_80_cells.csv
layer,radial_bin,radius_inner,radius_outer,candidate_locked_sites,matched_measured_sites,parity0_count,parity1_count,lattice_support_fraction,auc_local_order_s_parity0,alternating_row_order_score,order_cell_valid,low_sample_reason
1,0,0.0,0.2,13,8,3,5,0.6153846153846154,,,False,n<20 or parity group<5
1,1,0.2,0.4,39,16,8,8,0.4102564102564102,,,False,n<20 or parity group<5
1,2,0.4,0.6000000000000001,67,23,14,9,0.3432835820895522,0.373015873015873,0.2539682539682539,True,
1,3,0.6000000000000001,0.8,89,22,12,10,0.247191011235955,0.5416666666666666,0.0833333333333332,True,
1,4,0.8,1.0,121,32,12,20,0.2644628099173554,0.475,0.05,True,
2,0,0.0,0.2,17,11,4,7,0.6470588235294118,,,False,n<20 or parity group<5
2,1,0.2,0.4,54,29,16,13,0.5370370370370371,0.4423076923076923,0.1153846153846154,True,
2,2,0.4,0.6000000000000001,85,26,14,12,0.3058823529411765,0.25,0.5,True,
2,3,0.6000000000000001,0.8,123,36,17,19,0.2926829268292683,0.6578947368421053,0.3157894736842106,True,
2,4,0.8,1.0,152,41,21,20,0.2697368421052631,0.4214285714285714,0.1571428571428571,True,
3,0,0.0,0.2,22,15,8,7,0.6818181818181818,,,False,n<20 or parity group<5
3,1,0.2,0.4,66,42,24,18,0.6363636363636364,0.4722222222222222,0.0555555555555555,True,
3,2,0.4,0.6000000000000001,105,45,21,24,0.4285714285714285,0.4583333333333333,0.0833333333333333,True,
3,3,0.6000000000000001,0.8,150,62,36,26,0.4133333333333333,0.5,0.0,True,
3,4,0.8,1.0,196,78,42,36,0.3979591836734694,0.4950396825396825,0.0099206349206348,True,
4,0,0.0,0.2,27,23,12,11,0.8518518518518519,0.8787878787878788,0.7575757575757576,True,
4,1,0.2,0.4,81,62,31,31,0.7654320987654321,0.7263267429760666,0.4526534859521331,True,
4,2,0.4,0.6000000000000001,137,94,50,44,0.6861313868613139,0.5590909090909091,0.1181818181818181,True,
4,3,0.6000000000000001,0.8,184,121,67,54,0.657608695652174,0.5511332227750139,0.1022664455500277,True,
4,4,0.8,1.0,243,147,77,70,0.6049382716049383,0.6115027829313544,0.2230055658627088,True,
5,0,0.0,0.2,28,28,14,14,1.0,1.0,1.0,True,
5,1,0.2,0.4,81,70,36,34,0.8641975308641975,0.9084967320261438,0.8169934640522876,True,
5,2,0.4,0.6000000000000001,134,114,58,56,0.8507462686567164,0.7339901477832512,0.4679802955665024,True,
5,3,0.6000000000000001,0.8,185,161,86,75,0.8702702702702703,0.7189147286821705,0.4378294573643411,True,
5,4,0.8,1.0,244,200,100,100,0.819672131147541,0.6586,0.3171999999999999,True,
6,0,0.0,0.2,27,27,14,13,1.0,0.989010989010989,0.978021978021978,True,
6,1,0.2,0.4,81,79,37,42,0.9753086419753086,0.9369369369369368,0.8738738738738738,True,
6,2,0.4,0.6000000000000001,136,130,67,63,0.9558823529411764,0.873015873015873,0.746031746031746,True,
6,3,0.6000000000000001,0.8,187,187,94,93,1.0,0.7999313658201784,0.5998627316403569,True,
6,4,0.8,1.0,243,236,117,119,0.97119341563786,0.7007110536522301,0.4014221073044601,True,
7,0,0.0,0.2,35,35,17,18,1.0,0.937908496732026,0.8758169934640523,True,
7,1,0.2,0.4,98,97,50,47,0.9897959183673468,0.9693617021276596,0.9387234042553192,True,
7,2,0.4,0.6000000000000001,167,167,84,83,1.0,0.9307228915662652,0.8614457831325302,True,
7,3,0.6000000000000001,0.8,229,228,114,114,0.9956331877729258,0.8329485995690982,0.6658971991381963,True,
7,4,0.8,1.0,289,269,132,137,0.9307958477508652,0.7828467153284672,0.5656934306569343,True,
8,0,0.0,0.2,34,34,16,18,1.0,0.9444444444444444,0.8888888888888888,True,
8,1,0.2,0.4,100,100,51,49,1.0,0.9647859143657465,0.9295718287314928,True,
8,2,0.4,0.6000000000000001,164,164,83,81,1.0,0.9784322475085528,0.9568644950171056,True,
8,3,0.6000000000000001,0.8,232,226,114,112,0.9741379310344828,0.8689692982456141,0.7379385964912282,True,
8,4,0.8,1.0,291,253,132,121,0.8694158075601375,0.8147382920110193,0.6294765840220387,True,
9,0,0.0,0.2,35,35,17,18,1.0,0.9215686274509804,0.8431372549019607,True,
9,1,0.2,0.4,96,92,48,44,0.9583333333333334,0.9805871212121212,0.9611742424242424,True,
9,2,0.4,0.6000000000000001,165,143,82,61,0.8666666666666667,0.9358256697321072,0.8716513394642142,True,
9,3,0.6000000000000001,0.8,237,194,109,85,0.8185654008438819,0.8500809498111171,0.7001618996222343,True,
9,4,0.8,1.0,289,201,116,85,0.6955017301038062,0.7391480730223123,0.4782961460446246,True,
10,0,0.0,0.2,27,26,14,12,0.9629629629629628,0.9047619047619048,0.8095238095238095,True,
10,1,0.2,0.4,83,64,40,24,0.7710843373493976,0.965625,0.93125,True,
10,2,0.4,0.6000000000000001,130,94,62,32,0.7230769230769231,0.8618951612903226,0.7237903225806452,True,
10,3,0.6000000000000001,0.8,189,135,81,54,0.7142857142857143,0.8189300411522634,0.6378600823045268,True,
10,4,0.8,1.0,243,166,98,68,0.6831275720164609,0.7408463385354142,0.4816926770708283,True,
11,0,0.0,0.2,34,19,13,6,0.5588235294117647,,,False,n<20 or parity group<5
11,1,0.2,0.4,95,50,42,8,0.5263157894736842,0.8422619047619048,0.6845238095238095,True,
11,2,0.4,0.6000000000000001,164,81,61,20,0.4939024390243902,0.6467213114754098,0.2934426229508196,True,
11,3,0.6000000000000001,0.8,237,122,79,43,0.5147679324894515,0.7477185752134237,0.4954371504268473,True,
11,4,0.8,1.0,293,161,97,64,0.5494880546075085,0.5942332474226805,0.1884664948453609,True,
12,0,0.0,0.2,34,8,8,0,0.2352941176470588,,,False,n<20 or parity group<5
12,1,0.2,0.4,98,37,33,4,0.3775510204081632,,,False,n<20 or parity group<5
12,2,0.4,0.6000000000000001,161,59,48,11,0.3664596273291925,0.4375,0.125,True,
12,3,0.6000000000000001,0.8,236,85,61,24,0.3601694915254237,0.6632513661202186,0.3265027322404372,True,
12,4,0.8,1.0,291,133,88,45,0.4570446735395189,0.5037878787878788,0.0075757575757575,True,
13,0,0.0,0.2,7,2,2,0,0.2857142857142857,,,False,n<20 or parity group<5
13,1,0.2,0.4,18,2,2,0,0.1111111111111111,,,False,n<20 or parity group<5
13,2,0.4,0.6000000000000001,35,11,11,0,0.3142857142857143,,,False,n<20 or parity group<5
13,3,0.6000000000000001,0.8,44,14,12,2,0.3181818181818182,,,False,n<20 or parity group<5
13,4,0.8,1.0,58,12,12,0,0.2068965517241379,,,False,n<20 or parity group<5
14,0,0.0,0.2,3,1,1,0,0.3333333333333333,,,False,n<20 or parity group<5
14,1,0.2,0.4,14,5,2,3,0.3571428571428571,,,False,n<20 or parity group<5
14,2,0.4,0.6000000000000001,20,4,4,0,0.2,,,False,n<20 or parity group<5
14,3,0.6000000000000001,0.8,28,8,7,1,0.2857142857142857,,,False,n<20 or parity group<5
14,4,0.8,1.0,36,6,5,1,0.1666666666666666,,,False,n<20 or parity group<5
15,0,0.0,0.2,3,0,0,0,0.0,,,False,n<20 or parity group<5
15,1,0.2,0.4,15,8,4,4,0.5333333333333333,,,False,n<20 or parity group<5
15,2,0.4,0.6000000000000001,20,4,3,1,0.2,,,False,n<20 or parity group<5
15,3,0.6000000000000001,0.8,27,7,4,3,0.2592592592592592,,,False,n<20 or parity group<5
15,4,0.8,1.0,35,15,8,7,0.4285714285714285,,,False,n<20 or parity group<5
16,0,0.0,0.2,3,0,0,0,0.0,,,False,n<20 or parity group<5
16,1,0.2,0.4,7,3,1,2,0.4285714285714285,,,False,n<20 or parity group<5
16,2,0.4,0.6000000000000001,12,0,0,0,0.0,,,False,n<20 or parity group<5
16,3,0.6000000000000001,0.8,14,2,1,1,0.1428571428571428,,,False,n<20 or parity group<5
16,4,0.8,1.0,20,4,2,2,0.2,,,False,n<20 or parity group<5

File: Figure3/source_data/3d_A_displayed_detected_peaks.csv (part 2 of 25)
layer,x_px,y_px,x_nm,y_nm,display_z_base,brightness
2,617.6427771852555,745.6151485044269,7.034014854807708,8.491426151619532,7.5,151.43736905739124
2,629.4105963766048,729.9590532661034,7.168032474794892,8.313126962278213,7.5,113.33767655114207
2,525.0930420907068,647.3411483617016,5.980013682106689,7.372234278291807,7.5,100.00380355772238
2,512.3295272555363,804.1592854586232,5.8346565982607626,9.158155115688999,7.5,147.50104443853817
2,640.9566886695603,709.033471799708,7.2995249615584346,8.074816313603751,7.5,112.2431480404006
2,651.6650714735109,830.8273011265115,7.421477207251682,9.461863384101093,7.5,146.621115013956
2,687.1181767311635,776.1785824536089,7.82523432745612,8.839497328606676,7.5,117.93710119437671
2,664.3517984730167,781.2444890418952,7.565959794063586,8.897190324479574,7.5,114.67742380150766
2,535.0861238187981,803.1675866292398,6.093819732978095,9.146861169487332,7.5,158.63189283822595
2,581.1222514698425,870.5710703215731,6.618101433852165,9.914484661691557,7.5,146.06196146935693
2,594.5517820234621,712.5542211312159,6.771043427018097,8.114912310857603,7.5,137.71727924350088
2,686.1164824546678,881.3832088235501,7.813826548265441,10.037618527486499,7.5,111.87345726553346
2,673.9815741112086,935.6383394315617,7.675628339361235,10.655502211620993,7.5,132.44080610180583
2,534.7373855113814,838.2474913892203,6.08984813236133,9.546368101813899,7.5,158.98620253857075
2,663.3148245300853,847.4593818667043,7.554150232957943,9.651277568665884,7.5,118.72121302915873
2,687.2719990720201,707.8458134482605,7.826986130716116,8.06129068553021,7.5,120.40538043033371
2,746.2831796811287,824.6387087838367,8.4990340139535,9.391384699533448,7.5,132.67906257511714
2,664.919488426265,674.474963601617,7.57242492198473,7.681247297653849,7.5,132.81068609846835
2,733.3838793869571,876.8331653036186,8.352130539587098,9.985800429887957,7.5,120.28593962191889
2,535.9109310932168,769.0516005535646,6.1032130373846565,8.758331809626082,7.5,143.86192386020437
2,687.1710583420102,809.995033194959,7.8258365688324965,9.224615435120509,7.5,111.48774844941723
2,640.1713897119961,814.8481825883061,7.2905815969842624,9.279885449093594,7.5,110.92155063476294
2,618.2885591655767,677.0339868766434,7.041369332525795,7.710390693149164,7.5,110.34904002704826
2,583.6459449233282,731.1099633747267,6.646842476241908,8.326234083578163,7.5,142.1452458014062
2,617.9430139980967,642.0319986090965,7.03743409693195,7.3117711115461175,7.5,97.42592829609748
2,676.3161590121798,726.2294669565567,7.702215722035858,8.270652628451801,7.5,145.8430851920643
2,617.5109717267185,778.8838870809506,7.032513790458637,8.870306646935019,7.5,100.50965225526338
2,614.9923330110722,920.2595108427433,7.003830313869651,10.480360669067434,7.5,102.18498504254755
2,629.3879035372406,798.5227123517403,7.167774037758013,9.093963093328261,7.5,129.83811009385713
2,603.8146906309153,905.5602184454951,6.876533913024394,10.312958013525016,7.5,139.01180220371756
2,605.2560394628151,799.6026799785544,6.892948691062837,9.106262287312754,7.5,132.3649441499276
2,745.1861788876679,894.779282473487,8.486540838024034,10.190179497241823,7.5,125.49505232804935
2,594.0423301949173,642.5441718348179,6.765241543045416,7.317603988106866,7.5,100.0361493626891
2,699.6836791624659,829.267173200008,7.968336350218692,9.44409589225016,7.5,143.699942078087
2,616.8856649418146,850.7107287022494,7.025392494174934,9.688305479918371,7.5,122.22321290896724
2,525.3071736508642,681.9808610517051,5.98245231594273,7.766728090294524,7.5,118.50505911725884
2,627.9776531816863,868.2020179054218,7.1517134242183005,9.887504746273509,7.5,145.53898354801615
2,653.0475490740934,797.0433463153882,7.4372215312171495,9.077115356967091,7.5,142.0492756064492
2,687.2877746413182,847.8921776299673,7.8271657905338685,9.65620645626943,7.5,87.07026009994816
2,523.1837052122271,784.9999999999999,5.95826922971098,8.939959900749999,7.5,98.1703084852329
2,627.2590006339944,939.8200078285463,7.143529061213286,10.703125075044275,7.5,112.96628143253771
2,593.6435040243987,852.8265449330684,6.760699517603625,9.712401419104204,7.5,147.46571462451666
2,664.2017105290786,812.4540113721032,7.5642505199229575,9.252619468624316,7.5,140.51764697714998
2,650.3262272389665,935.8598049030904,7.406229801175022,10.658024367588977,7.5,124.98937336852114
2,501.01054331844176,682.9200611150098,5.705750531362853,7.777424155141309,7.5,119.34397657808194
2,524.3024767588032,750.4891543232583,5.971010341512878,8.5469336886595,7.5,139.41520086484212
2,640.7285540879539,780.5027542539273,7.29692685453737,8.888743089751644,7.5,131.66949066156778
2,560.4770376909439,627.4943669351833,6.38298374808686,7.146209526556746,7.5,125.57537856036716
2,723.2987508405358,792.6260989634338,8.237276215002492,9.026809606396178,7.5,100.21617362006695
2,593.8165050503653,783.5332835914196,6.76266973701118,8.92325622447168,7.5,119.29386463658159
2,605.9962247186137,729.7137233313897,6.901378278968525,8.310333026254272,7.5,145.32623182935396
2,570.5248740984068,713.320543306377,6.497413371745477,8.123639558649954,7.5,116.85641150559168
2,582.7079028332747,696.5165884583192,6.636159598954909,7.932267988566324,7.5,108.42954506785372
2,489.72933713021746,666.0132707113914,5.577274695751621,7.5848814439836865,7.5,142.00373761266482
2,628.7001107195417,763.6932807605194,7.159941120292724,8.69730867066402,7.5,132.13886248807032
2,572.3150304138456,608.9638614459092,6.517800538211843,6.93517516220676,7.5,78.56945762175569
2,722.5413720716572,825.4877542950805,8.228650819049045,9.401054040711069,7.5,101.52143988450668
2,559.7211748640888,697.139223303841,6.374375616414818,7.9393588555112595,7.5,115.96795713682113
2,652.9663615532348,621.8492378730193,7.436296928438912,7.081920064836613,7.5,86.6339142303715
2,664.0831588107941,639.9064091344261,7.562900395582029,7.287563869929545,7.5,91.67074457640825
2,732.6357669949417,913.1299034429927,8.343610673617833,10.399165249625572,7.5,104.70678324238409
2,696.6940358678071,897.2345029630612,7.9342888455412455,10.21814073638105,7.5,96.19490091643554
2,607.2357886219935,660.6782080930237,6.915495032587166,7.524123168982161,7.5,118.4261355158235
2,768.8324945281214,858.0496336452047,8.755836524171974,9.771884481071794,7.5,117.32103160885077
2,628.9440694566898,832.9216370594223,7.162719440455198,9.485714695258956,7.5,120.44465531996438
2,674.9118918568827,865.1372834862856,7.686223248076244,9.852602067530164,7.5,130.01752316330334
2,756.7190325332863,909.8950435798483,8.617882556664858,10.362325099993653,7.5,91.92922204700511
2,710.1552081696037,668.9905046794257,8.08759119024844,7.61878762524404,7.5,119.87665151061871
2,594.8941687617574,678.4232385115548,6.774942692891866,7.726212163095864,7.5,85.52920880443888
2,651.532948802158,866.1417472181488,7.419972530329548,9.864041386618846,7.5,125.81260726261917
2,547.5729560237024,714.8808762711188,6.236025821129991,8.141409385575573,7.5,110.81582915056686
2,687.1767614235628,672.8302772879631,7.825901518285224,7.6625168139680175,7.5,97.07555428028297
2,501.30543866377303,718.807516998229,5.709108942270088,8.186127870473683,7.5,101.76280964359427
2,744.5998503982692,928.3311352028421,8.47986344543309,10.572284233542847,7.5,102.72364513602919
2,641.9856074612143,678.1763609685627,7.311242786703039,7.723400602159883,7.5,127.89345024619443
2,734.0609307997922,666.5578406364978,8.359841128735495,7.591083269835413,7.5,109.55313172987066
2,618.9622495243684,607.6961960606249,7.049041644364165,6.92073837531248,7.5,120.25816234815028
2,699.7808740558071,688.9999999999999,7.969443252701531,7.846665441549999,7.5,92.67304685299203
2,769.9418486611977,893.3960607787875,8.768470385911378,10.174426699172447,7.5,79.25975075500236
2,710.8920911027891,808.9150011126335,8.095983169706052,9.212315507085458,7.5,82.75911494069322
2,676.62187465624,760.6867500590125,7.705697359741501,8.663068844024727,7.5,112.63549272584775
2,684.9668217275113,951.2007130279902,7.800733655526273,10.832734053547822,7.5,87.35225521722445
2,559.7802544735197,662.7595453269004,6.375048443598595,7.547826444664702,7.5,97.07302086335545
2,606.6101647954747,694.2089915844153,6.908370125680118,7.9059879586048,7.5,124.67492747758165
2,664.2654327406087,708.1618375921441,7.564976219306227,8.06488972142064,7.5,137.35335035140514
2,652.5216826098361,727.849717626982,7.431232709429113,8.289104827206918,7.5,123.42992818967298
2,535.2168308985481,732.6526925130487,6.0953082884579795,8.34380342960914,7.5,120.56194120219021
2,583.8275495319665,626.6911190826777,6.648910677412631,7.137061751280614,7.5,115.43512173567755
2,676.9791195094143,658.6670276348858,7.709765837018097,7.501218872614103,7.5,117.06829528354322
2,722.7070364153994,687.0498406254595,8.230537484768842,7.824456082813104,7.5,75.49169818875002
2,803.7371078447717,942.726774009087,9.153347152709602,10.736228735037765,7.5,79.56854855013327
2,710.4561047948678,772.8866318776714,8.09101794663587,8.80200700230842,7.5,105.55705913615098
2,490.6852398635219,701.0000000000001,5.588160978687619,7.983327248950001,7.5,96.20146451589136
2,557.6007584143442,869.9999999999999,6.350227287709587,9.907981036499999,7.5,109.74750117781048
2,642.8867429968259,605.6678915854732,7.321505354287127,6.897639062351502,7.5,80.40392572926937
2,608.3512610985881,590.9007263688256,6.92819857298353,6.7294634382947125,7.5,115.65325542339303
2,699.504236705119,792.42637690013,7.966292772673248,9.024535074883781,7.5,118.03857401729677
2,734.1751860335437,701.9159772263009,8.361142322631277,7.993758840890294,7.5,104.81472352385794
2,757.6895891716632,664.741703092604,8.628935725363581,7.570400216565786,7.5,108.62367219197567
2,745.6469458770691,860.0452136056637,8.49178827548752,9.794611111422423,7.5,109.89775116164739
2,630.7281812600693,624.1250654444344,7.18303776909299,7.107838290606641,7.5,99.07447123945005
2,653.4724469324279,658.9650457134109,7.4420604736571825,7.504612846718196,7.5,108.03050987505745
2,583.760431657261,662.6984202945611,6.648146306573789,7.547130323214963,7.5,116.07597454859881
2,817.5365168776589,818.9073026124988,9.310501501000122,9.326112672340235,7.5,63.57257185951451
2,631.4201688588015,587.3538144274695,7.1909184587547506,6.689069488578515,7.5,81.00214591488577
2,758.0412889167893,804.1054782756664,8.632941052266169,9.1575423334495,7.5,94.4700892177964
2,547.1671987471843,678.6860543707328,6.231404860898769,7.729205237289918,7.5,105.74839334343852
2,722.9763521588112,720.8777367632936,8.23360458279017,8.209704535041094,7.5,97.67101602862651
2,707.2277026299192,917.0971462302941,8.054251340396208,10.444346130434507,7.5,73.65410506870728
2,746.1278542463235,789.0838354659462,8.497265092732196,8.98646859540837,7.5,95.82751210672546
2,840.48753039909,890.4544047707767,9.571878750125174,10.140925696938794,7.5,59.783477994426555
2,699.6973353427206,758.8248486161586,7.968491873408341,8.641864609326303,7.5,83.08286104125574
2,720.4051982747238,896.3578099238264,8.20432303804826,10.208156531774648,7.5,87.87958347030752
2,524.6094377375263,714.243565122966,5.974506161692342,8.134151377793678,7.5,102.06834234572716
2,619.3960819266533,571.1140556033387,7.053982337714577,6.50412325585803,7.5,82.56985537319223
2,548.5273234211419,646.266922077948,6.246894618918134,7.360000469500612,7.5,91.2162092349368
2,536.5273157702183,698.3131110280121,6.110232724385712,7.952727657017085,7.5,116.87380794991094
2,697.6532196680379,934.1450522730414,7.945212494855274,10.638495934783442,7.5,103.84843821218702
2,700.3816024428409,619.4537031833789,7.976284638295574,7.054638556471975,7.5,79.48362497877447
2,525.6859203308128,610.071941642013,5.9867656664284405,6.947794515735402,7.5,93.41797873301945
2,805.5533142105676,732.882303029605,9.174030989756355,8.346418345291694,7.5,82.47608852524546
2,792.9024618831352,855.7512047760142,9.029956961071571,9.745708860784802,7.5,58.21360711323958
2,770.5904977541078,788.0812524640817,8.775857515695167,8.975050694983093,7.5,90.40596858852521
2,550.036463887049,575.2301026832831,6.2640814408924115,6.550998791965422,7.5,71.70189493793774
2,700.3343021088133,723.945630737429,7.975745959200672,8.244643196325837,7.5,123.6245646637211
2,732.8207806526468,842.2046296214372,8.345717698689139,9.591433907059432,7.5,83.80263152832468
2,805.5143049147065,839.7117197896298,9.173586733016542,9.563043443451097,7.5,72.86090402015279
2,630.3885710113877,694.2362815103028,7.1791701232266245,7.906298749487765,7.5,118.37424801635007
2,735.2966886913098,806.6305116241878,8.373914537649128,9.186298635212351,7.5,92.03841518134706
2,744.9574508885737,682.5977785981636,8.483935972877434,7.773753845870839,7.5,93.85247406751819
2,793.1990693950233,786.1490596592861,9.033334870960159,8.953045948237373,7.5,83.75699516305698
2,687.9751717035008,635.2210534561484,7.834994200943813,7.2342047719874385,7.5,70.44962589896129
2,816.2904847897412,923.5913527015614,9.296311084565687,10.518305296600522,7.5,75.76893372765645
2,641.0312724791373,644.4867757426961,7.300374358076732,7.339727301532943,7.5,79.60093550977103
2,630.3567496594085,662.0000000000001,7.178807726270342,7.539176374900001,7.5,96.35708403683074
2,768.1769440228038,928.6531141563648,8.74837079776375,10.57595108568728,7.5,88.64186699300818
2,756.8960450179598,840.7239508892877,8.619898460505512,9.574571221083241,7.5,67.49400662680374
2,617.7795243426852,710.0049973928651,7.035572197615306,8.085880517228436,7.5,99.61712471730478
2,710.0040106796127,737.0670041261694,8.085869280060399,8.394075746565465,7.5,97.82804666656519
2,537.0450047669684,663.6470233557883,6.116128417216293,7.55793347395267,7.5,118.62569479077276
2,537.777528034412,629.6385090014654,6.124470746690576,7.170628054065119,7.5,106.1900764429439
2,513.8880024449926,630.1575385232422,5.852405267942359,7.176539013443451,7.5,100.63386269260675
2,698.0000000000001,863.5727523242238,7.949161797100001,9.834784429501747,7.5,99.10472870207359
2,769.3156329287847,822.5254569175582,8.761338738093556,9.36731796457203,7.5,76.10857046297393
2,781.71442767655,631.4927258120103,8.902542213077826,7.19174477245183,7.5,83.73984926265221
2,723.9201961539848,757.5044356948431,8.244353534980508,8.626827107964528,7.5,79.98170434172144
2,779.691741607411,946.0000000000022,8.879506885243547,10.773505816700025,7.5,64.8690317160246
2,699.9812690465629,655.3122342541507,7.9717254478374135,7.463012862042035,7.5,80.48161961094091
2,769.7085604998299,717.147929842183,8.765813587429918,8.167227688783427,7.5,88.10898732231986
2,671.7580093704617,921.3412083803298,7.650305307999452,10.492679564112992,7.5,65.80492354543459
2,816.342318408685,749.7792300055942,9.296901390903098,8.538848726962067,7.5,54.83405073588211
2,711.0020346704409,702.8761441960547,8.09723526026166,8.004693687014655,7.5,78.69536388254251
2,664.5500523988563,601.7712841687851,7.568217605716034,6.853262611327098,7.5,96.56496154617508
2,734.9598916483967,738.3089286216264,8.370078929931505,8.408219383749088,7.5,80.91236355851775
2,477.3304378995993,718.4359859331794,5.436070030866058,8.18189669490244,7.5,98.3247076531444
2,850.6665422001486,832.6181826302849,9.68780226264839,9.482258809363168,7.5,85.23871750012746
2,780.9551050753917,837.6021292789753,8.893894679821662,9.539018405779435,7.5,58.16094165065319
2,827.5159050090639,868.9560601485474,9.424151602565448,9.896092144256967,7.5,94.6720965309457
2,597.0000000000001,573.070051495178,6.798924918150002,6.526399083678507,7.5,73.2061497077353
2,863.167094236385,781.1900217175439,9.830164598879207,8.8965700242304,7.5,77.57993142395595
2,803.7965741167731,800.5398428193926,9.154024383393855,9.116935151284174,7.5,99.60223543031066
2,756.8118557621181,875.3852590482977,8.618939672516596,9.96931097273813,7.5,78.54908265553674
2,844.0079359785786,791.8714421247441,9.61197083256467,9.018215209101003,7.5,77.70146016623958
2,803.0146453660401,694.8350553224896,9.14511940036609,7.913117875437535,7.5,63.78572698375277
2,684.242581647477,918.1797233797059,7.7924856589988565,10.456675042925221,7.5,67.60613478369706
2,561.141625349975,592.9835093128391,6.390552393975104,6.753183178423944,7.5,68.55316226641702
2,734.6201271098456,771.3945623209693,8.366209526937437,8.785014592109633,7.5,82.26765461718799
2,769.4969974358767,681.7448591340383,8.763404204871673,7.764040386243006,7.5,88.61567001132556
2,746.8474235976773,754.4115995019963,8.505459896741,8.591604392622314,7.5,69.03410745093841
2,722.151119574249,861.1684486569663,8.224206434745867,9.80740305577626,7.5,92.03643108982506
2,816.1526052219701,889.437001319891,9.294740845321094,10.129339014067707,7.5,73.46875379688733
2,829.3906461645993,766.9828552940573,9.445502062125668,8.734771937441545,7.5,57.02842759858118
2,747.0921963773338,718.4171573316196,8.508247487613515,8.181682265675775,7.5,88.61434899619684
2,791.0246948676698,712.8466427640467,9.008572041554105,8.118242549929729,7.5,65.67782336772424
2,710.8101112704555,633.9557151320283,8.095049543701297,7.219794486791877,7.5,97.80630115485882
2,771.7481946565889,614.6835078150185,8.78904192828804,7.000313263081038,7.5,84.48511031421006
2,780.3257250241036,734.5649265296478,8.886726995209116,8.365580876015823,7.5,76.92748955799631
2,605.8069834989276,624.3011674125352,6.899223108375452,7.10984382504392,7.5,93.97408220402306
2,702.7610007586647,585.3234974955298,8.003382377825991,6.665947256785706,7.5,79.20604198166906
2,792.3525583323179,892.127983928687,9.023694393309041,10.15998522631771,7.5,64.44722113892843
2,538.0763240420214,594.1804066524749,6.1278735802275595,6.766814024566183,7.5,95.09546939639992
2,690.5007513003281,566.5780929842797,7.863756723646729,6.452465518373077,7.5,40.36399056594903
2,678.5227443311082,585.40669842154,7.72734538352478,6.666894789196198,7.5,94.84665919927058
2,781.2725559406464,876.0000000000001,8.897509963905529,9.976311940200002,7.5,56.343310673453495
2,802.9999999999999,659.0772423668501,9.144952611849998,7.505890596505132,7.5,59.32291566430616
2,677.8958268217526,620.6013880916277,7.720205743531509,7.067708947629223,7.5,98.19850155052318
2,891.7030635027583,816.4933936816549,10.155146026866992,9.298621909224558,7.5,102.0481114141014
2,821.1513092464123,681.5284269786974,9.351668505874253,7.761575552115643,7.5,97.21596717792166
2,759.2052898361894,632.2613861435065,8.646197258054542,7.2004986483000755,7.5,96.46620546274613
2,652.1404558930384,788.9999999999999,7.426891115083551,8.985513836549998,7.5,54.43918519218851
2,794.7345937745055,821.2221160585109,9.050822165710725,9.352474888117388,7.5,71.36624878618517
2,793.5070234920639,619.1472580278205,9.036842001251642,7.051148610736343,7.5,82.04941665478647
2,826.2446794827514,904.6893509563304,9.409674271062208,10.303040153102085,7.5,65.33831553138677
2,561.3065622268459,556.8075669605972,6.392430774950111,6.341194039569312,7.5,86.0494194297529
2,839.8131174875364,817.589712010921,9.564198209506273,9.311107312921495,7.5,71.78082880424017
2,586.0540284456715,557.2912177827001,6.674266896786373,6.346702089194235,7.5,81.92796248759618
2,584.8936487219303,591.2095166028537,6.661051930926641,6.732980090918858,7.5,67.68663810441528
2,883.3515118863241,564.6858867376286,10.060034515325636,6.430916157903002,7.5,101.47074136434551
2,879.4328042470561,869.8831693077187,10.01540637627109,9.906650512036087,7.5,42.755494991016256
2,878.5292419489755,573.6320277390296,10.005116171541575,6.5327991411118935,7.5,89.9710705991558
2,948.549886830578,695.5832419566764,10.802545161944353,7.921638586912575,7.5,65.7629968360137
2,609.8581727477659,556.9999999998163,6.94536001211426,6.343385560147908,7.5,61.72563331141149
2,634.3992875865296,519.7110467183809,7.224846104570626,5.918720914189981,7.5,59.46478956544499
2,759.2863007220072,735.2207734342934,8.647119849227453,8.373049977963037,7.5,84.55189464112786
2,851.769402363966,765.3182100998441,9.70036216792312,8.715814152364803,7.5,69.1729336005032
2,787.5330581274502,672.8505503052775,8.968807592578884,7.66274769290032,7.5,75.70149048020296
2,862.3712035802686,708.0614176910029,9.821100610916071,8.063746090988232,7.5,44.68283955949375
2,805.5362041991784,871.0162442105054,9.173836132666267,9.919554517380622,7.5,65.85741289208042
2,804.9493879939848,908.9124496810914,9.167153185731818,10.351134845148293,7.5,65.07235526571566
2,912.186263175129,812.8954399095342,10.388418617580433,9.25764667043792,7.5,64.41960200999218
2,593.6048813063862,606.328603314532,6.7602596633994345,6.905163567273464,7.5,63.6627432793055
2,866.5479659271576,818.4761092522259,9.868667601866582,9.321202033677421,7.5,39.023604138848526
2,721.4903036580565,931.5716494358492,8.216680743290404,10.609188777875195,7.5,75.42026554315204
2,784.0000000000001,695.7620581501656,8.9285714168,7.923675032262127,7.5,51.71972946527038
2,856.5359973752987,740.1067635627306,9.754646458705832,8.428693998120602,7.5,54.35994902320008
2,891.9999999999999,782.2078479114195,10.1585276834,8.908161521503242,7.5,57.02331655633278
2,756.2452257848386,699.6076927840405,8.61248661611476,7.967470980567576,7.5,73.7991858711538
2,734.9770642877419,632.4609116926121,8.370274500259066,7.20277094181368,7.5,56.99453193883395
2,621.5118263093074,537.2870485997928,7.0780774586587345,6.11888492952161,7.5,50.17506242313492
2,897.3814430309279,653.9608002904848,10.219814160985562,7.447622078037342,7.5,100.35189538851765
2,755.7148616733803,617.7429107406366,8.606446572943762,7.035155224196022,7.5,37.15248346952192
2,873.9355431874045,794.5606743594533,9.952800906924288,9.048841487243811,7.5,58.4862651223816
2,821.9999999999999,692.3707161384192,9.3613338069,7.885052788192393,7.5,47.77154133839394
2,792.0522697867798,926.6879406818512,9.020274562027812,10.553570739113814,7.5,74.49496299154231
2,548.9150904774785,609.7039578714028,6.251310697815562,6.943603738469948,7.5,69.92081557896385
2,689.5896030700113,602.6687200484889,7.853380126649695,6.863483045439259,7.5,67.54799609436358
2,722.8631070296781,652.2957698697317,8.232314892454621,7.4286599058143326,7.5,76.26553433016984
2,656.9021865749468,551.3271087210597,7.481120008528687,6.278779928869694,7.5,59.26259832567614
2,759.1264114971947,772.195758103608,8.645298953356898,8.794138997421022,7.5,63.33588036215497
2,513.6405299006586,595.4369663141838,5.849586930843146,6.7811243341057725,7.5,78.12720962614638
2,763.9999999999998,644.8992721253518,8.700801737799997,7.344425009966251,7.5,59.0459423633471
2,840.356084922205,921.8834471102622,9.570381785421368,10.498854841185896,7.5,60.15392551183615
2,681.9999999999766,551.328066997192,7.7669460538997335,6.278790842182046,7.5,49.75650185501534
2,794.0427059567064,751.2489585463991,9.04294261240252,8.55558670685988,7.5,59.19793064615491
2,782.0000000000001,770.2652774268679,8.905794448900002,8.772153749218182,7.5,62.12816449012326
2,907.9999999999965,713.8172675534695,10.34074342659996,8.129296494765542,7.5,81.89420776277572
2,858.9512924631725,910.4881214728417,9.782153008048596,10.369079358059109,7.5,69.44462701103444
2,732.9199830744639,948.1846923055906,8.346847463877804,10.798386149957906,7.5,55.80133676175546
2,943.1886598224248,751.9931547651493,10.741488914209695,8.564061973552768,7.5,49.67992950582519
2,865.779625577799,748.5367694423069,9.859917370129773,8.524698984778562,7.5,45.80906750711386
2,818.0000000000001,855.1875086916947,9.315779871100002,9.73928921697585,7.5,43.70840714281352
2,841.2779576644308,544.1904178211785,9.580880518350149,6.1975038391002855,7.5,39.44181086925904
2,851.9010900029524,659.390067435211,9.701861890486128,7.509453199775318,7.5,55.935281412586434
2,916.1683501160571,686.5027802221825,10.433768550794698,7.818225894190704,7.5,59.8760697824618
2,941.4918425085089,776.4500251634273,10.72216473746408,8.842588649550787,7.5,79.85342573894448
2,624.6317990973271,923.1145781181381,7.113609218679534,10.512875556909437,7.5,74.10990662395946
2,884.6630933298004,848.2001263261327,10.074971439543784,9.659713525053135,7.5,41.59929099984513
2,950.0843410272049,721.3207058361821,10.82002026893465,8.214749281218031,7.5,97.8530132727952
2,736.6572251882376,563.1833621181732,8.38940898570778,6.4138046803898545,7.5,72.12070448611111
2,703.0393786089071,547.3630627600024,8.006552679505512,6.233635455065131,7.5,35.880608241965355
2,907.3917605973542,661.2421603722405,10.333816501925211,7.530545730462587,7.5,44.01802146429066
2,670.0000000000001,566.3507190832682,7.630284246500001,6.449876074350759,7.5,39.29990287159385
2,934.1269157079048,761.4402554195635,10.638289386802477,8.671650127729599,7.5,37.43616627039309
2,862.3588812000401,849.174987696334,9.820960277686613,9.670815718121148,7.5,79.5195002811168
2,741.6560988163792,572.0157126182421,8.446338577789948,6.514391762300662,7.5,54.7391252610331
2,770.6937115439736,652.0000000000001,8.777032964284473,7.425291535400001,7.5,59.600608474511304
2,862.3996887852484,657.3145379586269,9.821425014215796,7.485816065643489,7.5,38.931208800903406
2,663.9999999998481,566.438520157665,7.561953342798271,6.45087599547732,7.5,50.72722118536017
2,720.1598649242385,742.6831442362998,8.201529063123859,8.458035068070634,7.5,50.446392145335395
2,918.0000000000001,672.3911220687604,10.454628266100002,7.6575155018025685,7.5,36.52423958099457
2,574.0501772697137,576.0000000000139,6.537561230330789,6.559766755200158,7.5,51.29608482781046
2,855.676755102044,607.9999999999787,9.744860991867709,6.924198241599758,7.5,32.0365156720311
2,941.3392867515778,741.7656757035073,10.720427358674792,8.447586492410299,7.5,57.55845465497554
2,909.2211772403766,633.6101807119287,10.354650784002134,7.2158593735944,7.5,59.16388236095692
2,923.6228594151936,724.1269470402392,10.518664110303039,8.246708114130264,7.5,88.11040321780644
2,850.37208416733,872.971550147563,9.684448832067686,9.941822487662142,7.5,57.88888126335654
2,779.5477486086198,911.0000000000001,8.877867023287902,10.374908878450002,7.5,56.13120846491553
2,891.338668786217,640.3571822591452,10.150996123486198,7.292697492425501,7.5,25.18474108501332
2,872.9999999999999,558.2952914002157,9.94214648835,6.358136965471929,7.5,36.906952675808704
2,696.9999999999627,493.0514641128589,7.937773313149576,5.615108685573295,7.5,33.02912371595534
2,763.1726167170657,740.0000000000001,8.691379096561805,8.427478123000002,7.5,34.07631108768376
2,935.7659733297921,683.0000000000001,10.656955768222465,7.778334537850001,7.5,41.57819412314345
2,839.5695664469661,851.7618022929447,9.561424532389731,9.700275614636274,7.5,53.763387353458185
2,836.6318333519289,598.8425246814447,9.527968206187516,6.819908480912113,7.5,95.29984671793069
2,652.9999999999999,585.5591144982459,7.436680019349999,6.668630577239486,7.5,63.0854223494953
2,643.4349473140883,568.1758819068511,7.32774857035559,6.47066191187327,7.5,62.30906263408406
2,724.2186013715285,617.8730041278773,8.247751918011101,7.036636790648614,7.5,56.89193459419587
2,825.1352735165606,753.3731746523513,9.39703981902221,8.57977830788885,7.5,29.995421394634615
2,723.6775457569814,581.6088311846385,8.241590114828774,6.623642839124515,7.5,53.77338545440805
2,790.5093445452306,528.8666927127413,9.002702982678379,6.022989841648636,7.5,65.53695399248524
2,840.2939571542153,556.0000000000001,9.569674244332768,6.331997076200001,7.5,33.83054761737495
2,750.3849894554037,580.3083663992936,8.545747408733785,6.608832516789075,7.5,58.93061696066102
2,832.3982800336835,589.999100696844,9.47975445217121,6.719195288800442,7.5,45.64511364150353
2,738.9348061905484,605.840944919582,8.415347180397422,6.899609877469493,7.5,47.185380913084884
2,827.9999999999999,638.2528275848133,9.429664710599999,7.268732082991764,7.5,50.478414178219204
2,814.8694759363037,596.7487940642582,9.280127948045507,6.7960640633826594,7.5,37.27431781150409
2,816.9656174826981,784.5489234718527,9.303999822403547,8.934822822948973,7.5,64.63092151999231
2,859.8755171644689,896.3447565831542,9.792678526225503,10.208007874013909,7.5,83.28232204295041
2,860.2805244587429,629.5476187835019,9.797290945295975,7.16959295227663,7.5,27.65007582758502
2,836.6083057870109,838.7709530838741,9.527700262892065,9.552329536921905,7.5,39.0477613789564
2,779.1963097270418,554.0960810752223,8.873864667225645,6.310314326083068,7.5,58.43737791924309
2,669.4515708119994,533.1467093933453,7.624038469494744,6.071732742921427,7.5,51.719645153777286
2,572.0955516391567,541.9608237984661,6.515301007708933,6.17211214335761,7.5,63.65671893977886
2,888.0000000000001,709.236066787291,10.112973747600002,8.077123563368191,7.5,51.34180236611901
2,910.7091064973423,699.9962355349533,10.371596042463823,7.971895893450235,7.5,44.57084245668443
2,745.0000000000078,648.5476337288129,8.48442054275009,7.385974317531065,7.5,76.02940349379743
2,873.060273182609,898.4503385792116,9.942832908522758,10.231987260781416,7.5,63.49945930880496
2,933.3400216430813,726.5342517289067,10.629327856374884,8.274123664939914,7.5,83.58606645989592
2,809.3199803136378,561.9719132957896,9.21692760621618,6.400008114919891,7.5,76.73922450632533
2,812.1275986590858,803.0186186114458,9.248902122681042,9.145164649607622,7.5,42.814416248547914
2,880.892342917747,666.9999999999999,10.032028308996658,7.596118794649999,7.5,24.834394735728203
2,910.6733195438396,738.7577708456109,10.371188483318239,8.413331016213018,7.5,76.66022323355483
2,915.10075661054,708.6462875405418,10.421610279291992,8.070406871882545,7.5,51.903836146452726
2,768.9893631612772,753.0000000000001,8.757623020082926,8.575528414350002,7.5,64.60431174710239
2,807.0000000000001,768.6683216679852,9.190506547650001,8.753966844189287,7.5,45.21607098146068
2,787.631962916601,735.5507951644031,8.969933968182705,8.376808425139542,7.5,47.17287236694947
2,873.170584573407,834.9999999999999,9.944089188026364,9.509384098249999,7.5,36.732163099001845
2,780.7981379177908,802.1571428536215,8.892107061866646,9.135353746766326,7.5,51.066211087618576
2,925.5633672500002,664.9999999999999,10.540763552634584,7.573341826749999,7.5,43.20718170159212
2,815.4544625171923,627.3844127014719,9.28679005833292,7.144957314530889,7.5,60.028548125162764
3,547.0523938723834,784.5860991218583,6.230097407424717,8.935246197242392,7.0,177.44786007847262
3,568.6461044172429,888.3304682786751,6.476017033385795,10.116737280287676,7.0,165.40030388011513
3,569.4383855112741,853.9337785515839,6.485039913909057,9.725011131397569,7.0,164.96720544364734
3,477.3095492363869,787.9924212835957,5.4358321406603265,8.974039042509869,7.0,187.87670199921317
3,617.2365784435344,815.8714127262026,7.029388866957108,9.291538489096185,7.0,159.39996943556864
3,454.1058545646687,788.1957389555586,5.171577236310764,8.976354522553768,7.0,181.73855983791069
3,571.9597330850695,679.7817577773678,6.513754240285598,7.7416836379503415,7.0,199.90536929727676
3,639.5127474722755,882.8061238225619,7.283080660408412,10.053823372114959,7.0,169.01981477377333
3,569.9727605709882,817.9999999999759,6.491125635699891,9.315779871099725,7.0,129.64947386308984
3,662.7554008647671,881.1407292584885,7.547779245524216,10.034857052851592,7.0,148.66942433779894
3,570.927647225495,747.3750955571801,6.502000347038812,8.511469280382661,7.0,173.45221702681408
3,662.265324781695,951.9180090993462,7.54219802191787,10.840902968343858,7.0,159.5844943132264
3,501.58215336501223,648.4970710184408,5.71226030320388,7.385398484915523,7.0,152.4750149136938
3,570.8980987579365,781.7828791372843,6.501663834790275,8.903321771439753,7.0,138.86212429137595
3,500.94580104266316,752.3722428873002,5.7050132149942625,8.568379212547521,7.0,163.8589201413354
3,523.4806804375982,853.5565902650205,5.961651327298665,9.720715528649913,7.0,172.9905499169724
3,639.2305742857018,953.7567204660107,7.2798671356019975,10.8618431032318,7.0,127.73027107143183
3,592.0607252479267,920.9384639086593,6.742674066911373,10.48809291516142,7.0,155.71072642243453
3,615.8099091047422,885.2917454271839,7.013141266090316,10.08213083386497,7.0,187.01718849796944
3,545.7826341572551,886.857516327927,6.215636769288621,10.09996259063746,7.0,145.02629253020118
3,455.1991554048923,650.2581599451587,5.184028275382172,7.405454617891973,7.0,131.7927744299859
3,664.4777100721528,745.5886475268438,7.567393736289466,8.491124345661667,7.0,156.1529572967982
3,500.54132631996936,786.5473881898936,5.700406861106684,8.957582306315024,7.0,159.98899363076703
3,617.8566266663079,745.6032897186425,7.036450276190389,8.49129109802796,7.0,182.16403925184164
3,500.23204365467785,820.8631248554628,5.696884600436998,9.348386522563285,7.0,159.30891026683128
3,606.0339711666967,763.7608470465339,6.901808153786688,8.698078148227856,7.0,148.62114003073287
3,592.118152894801,956.5251785977858,6.743328080746088,10.893371644231769,7.0,126.19671344754768
3,488.350225198749,840.1985296801727,5.5615687016548385,9.568587470076245,7.0,162.05937527078842
3,478.3520867526023,681.9617383546475,5.447705062431019,7.766510311766003,7.0,147.60564954936422
3,488.89812598792986,770.1329038788616,5.567808460998617,8.770646215191308,7.0,158.89228458743528
3,476.8841225049956,821.9149008788903,5.430987175157976,9.360364656925084,7.0,164.00392372097477
3,525.063686744809,646.5884682109945,5.979679369221086,7.363662392475996,7.0,143.75630279055858
3,688.2360132735149,741.6072249307189,7.837964790977412,8.445781978327531,7.0,134.81520709113
3,640.728121389547,848.0947670060792,7.296921926758508,9.658513642127723,7.0,146.5371671713857
3,638.7132975879487,918.4592699745388,7.2739761382319275,10.459858654833752,7.0,143.27927198263805
3,546.0392833698262,855.4920219663493,6.218559614726767,9.742757161516817,7.0,149.97464205931195
3,477.8028075669061,751.1058246891984,5.441449605240649,8.55395662922445,7.0,150.58688705389892
3,710.3246629243349,843.275012961363,8.089521023002948,9.603623950546524,7.0,152.91121869533097
3,664.9169762667519,674.1380450945776,7.572396312296435,7.677410306643973,7.0,161.54117547670293
3,593.855645926038,816.0618432232694,6.763115492245567,9.29370720375562,7.0,152.52334922805343
3,580.680648629259,905.6303831145086,6.613072246989907,10.313757082731932,7.0,157.0058926594656
3,559.3983189369085,731.8971804239104,6.370698776869963,8.335199292307959,7.0,160.79156771807084
3,512.4821543058353,733.875038265773,5.836394788973428,8.357724094595392,7.0,144.69640740213524
3,571.9435297614331,644.1559118543322,6.513569708994428,7.335959263450677,7.0,141.43359532061112
3,664.3900016675359,812.4610242814234,7.566394870531206,9.25269933502955,7.0,179.97848231264285
3,710.6942033184124,878.0267602249728,8.093729527849776,9.999393666492601,7.0,128.9268992117073
3,592.7887716358833,884.5776240584181,6.750965411515473,10.073998074118428,7.0,161.21094221716524
3,523.1469804639144,820.7099828628408,5.9578509905042525,9.346642467438237,7.0,169.83734302502248
3,522.4385107838909,888.7167925999685,5.949782594924244,10.12113692862022,7.0,179.29555504782297
3,641.2555598418604,708.393416765356,7.302928651107292,8.067527057117918,7.0,135.8919323414242
3,558.1876587720641,767.4436104748659,6.356911193013729,8.740019240423061,7.0,172.7433768834557
3,641.4819221206975,745.9514491999803,7.305506574286714,8.495256106693216,7.0,154.8012036445967
3,676.0986002778426,794.9268781762908,7.699738057881676,9.053011993534293,7.0,119.54776942555192
3,513.6137398751023,664.5108894766718,5.849281833067077,7.5677715994053,7.0,136.46305288548777
3,546.4152412699144,818.8675766335855,6.222841205237798,9.325660253666983,7.0,150.97329249353248
3,558.1117468660286,836.1291176117002,6.35604667149023,9.52224303604851,7.0,138.17062985393204
3,559.1498347995199,801.2931819820807,6.367868919259484,9.125514542247355,7.0,158.4570137055234
3,618.651092445719,641.7831723787459,7.045498036968037,7.308937358015431,7.0,137.0050328280398
3,490.048632538192,666.1082776994282,5.580910986380648,7.585963429542081,7.0,166.7424980176279
3,595.1239328606005,642.8274573487969,6.777559357643826,7.320830180636083,7.0,130.0264076548797
3,662.3556691961356,916.9484061438985,7.5432269078317,10.44265220634787,7.0,132.71491640361666
3,582.8379000762964,764.6749602610021,6.637640070470605,8.70848851189931,7.0,158.27349836367128
3,513.2267204475667,699.6296961132508,5.84487426852825,7.967721565129135,7.0,137.00259627966523
3,687.7824375721492,810.2390078246377,7.832799251382299,9.227393936274812,7.0,137.64194488359573
3,593.4771058613,852.5359708444029,6.758804494793865,9.70909222075915,7.0,159.8870019208924
3,525.1945359762383,681.3127338721347,5.981169543593087,7.759119134633427,7.0,140.7924524895773
3,615.0625676434755,954.276524535987,7.00463017985351,10.86776288353987,7.0,143.97159970484256
3,653.2672179843554,693.435850564926,7.439723227075983,7.897183054513258,7.0,156.2275927460323
3,663.4201903742495,847.4242599163447,7.555350190183085,9.65087758289792,7.0,142.74712452066984
3,583.1192000754008,696.147959542789,6.640843650995541,7.928069864078301,7.0,132.47609371295184
3,618.4739318284942,676.9995054688725,7.0434804461222,7.709998002190192,7.0,143.48795202702868
3,618.0747223569514,778.3840165443542,7.038934055462847,8.864613879351912,7.0,137.4314238718359
3,615.552523573505,919.110357086164,7.010210035098859,10.467273549954546,7.0,127.33331330029597
3,640.6760958120378,814.3972877805645,7.296329434304055,9.27475044081249,7.0,129.49222998745353
3,734.2651089314833,876.0158676854077,8.362166408111198,9.976492649080589,7.0,122.45849435118238
3,524.2376555009171,750.0861122183159,5.970272125657823,8.54234365011619,7.0,167.93237238088525
3,684.360562428491,986.0410710416015,7.793829281229843,11.22951291159809,7.0,113.55861756488876
3,523.6472990821774,783.6840848614511,5.963548861058227,8.924973622315074,7.0,116.10150926083857
3,594.6422103858966,712.1389570583968,6.772073268972307,8.110183082629291,7.0,157.21866823800593
3,489.18120902457065,734.6816409609706,5.571032347617918,8.366910076443677,7.0,149.6443781966213
3,605.9020835130741,834.7982984347493,6.900306153360204,9.507087023211453,7.0,162.96946358150495
3,641.1673764014782,779.0833507996088,7.3019243754118435,8.872578236293563,7.0,150.2949161536216
3,545.1012482649667,921.7792780036559,6.207876816990538,10.497668512987223,7.0,144.82178972266647
3,581.6568676236093,801.9450360969402,6.624189901338749,9.132938172372175,7.0,146.66240840201385
3,454.0783893581341,755.1054399560564,5.17126444924696,8.599506183497237,7.0,151.41400887496465
3,559.8741589651249,696.9069296392994,6.376117873394074,7.93671338284094,7.0,140.06075454814297
3,686.6007896596499,880.9032174204292,7.819342073096249,10.032152153095918,7.0,147.95957533166455
3,594.4409080598364,747.4401858310353,6.769780740662872,8.512210559921762,7.0,173.3487932322339
3,653.883636970225,622.1310384223581,7.446743304803034,7.085129345869858,7.0,132.10445372283687
3,499.40513826360825,857.2358851240514,5.687467401662634,9.762617119099303,7.0,138.803236360939
3,650.7034195003996,935.6217674297649,7.410525449190418,10.65531348164451,7.0,137.7965668027937
3,512.1996271846272,769.2818005368058,5.83317723338811,8.760953438440515,7.0,144.12208320824772
3,676.3236953690802,829.7834053588226,7.702301549715458,9.449974993905295,7.0,148.4719906079083
3,546.7138397304392,750.5798193814485,6.226241789012979,8.547966226219526,7.0,141.3671122286506
3,583.385428556055,730.5188397685799,6.643875589774504,8.319502081877095,7.0,148.5294325242716
3,570.8849052955553,713.146829303072,6.5015135812557014,8.121661219511426,7.0,137.4613770178668
3,535.6639367003693,768.1642200220251,6.100400145705971,8.748225890685102,7.0,145.86060467340815
3,850.9978002502877,939.7979282218564,9.691574789635707,10.702873621797863,7.0,83.73113448003612
3,746.9384668226072,824.1482228371032,8.50649674104687,9.385798808201374,7.0,140.77308578366004
3,676.5419774265794,725.9664590549883,7.7047874514238615,8.267657367186066,7.0,165.26772075682698
3,664.6961506937549,640.0673102560834,7.569881443802609,7.289396289771076,7.0,132.34464992864287
3,734.7186513957737,666.7479039325284,8.367331569186414,7.593247802631741,7.0,133.35277043994975
3,650.8467936760823,902.111843125285,7.412158263689024,10.273686246537226,7.0,124.08410352371386
3,512.1436105878646,804.0681522235102,5.832539289274946,9.157117246303603,7.0,157.05448170094306
3,547.7782469398275,714.5064449983349,6.2383637734333615,8.137145181035095,7.0,143.04874797010086
3,650.8329482620213,970.7986469881531,7.41200058541321,11.055924809906298,7.0,131.47629596407566
